Repository: PhasesResearchLab/nanograin

# Nano Grain

## Introduction

Nano-sized alloys can be stablizied thermodynamically by segregating solute atoms to the grain boundaries to prevent growth. Nano Grain is a package that calculates grain boundary energies for binary nano-sized alloys from easily obtainable materials properties. The binary model was originally reported by Darling et al. [1]. Nano Grain is used as an alloy design and screening tool to predict stable grain sizes.

We strive to make efficient numerical calculations and allow for a straightforward interface to both calculate and visualize the results you are interested in.

[1] K. A. Darling, M. A. Tschopp, B. K. VanLeeuwen, M. A. Atwater, and Z. K. Liu, “Mitigating grain growth in binary nanocrystalline alloys through solute selection based on thermodynamic stability maps,” Comput. Mater. Sci., vol. 84, pp. 255–266, 2014.

File: nanograin/materials-data/elements.json
{
  "Li":  {"Element Name": "Lithium", "Atomic No.": 3, "Atomic mass (g/mol)": 6.941, "Surface Energy (J/mol2)": 0.5235, "Atomic Radius (Å)": 2.05, "Atomic Volume (cm3/mol)": 13.1, "Bulk Modulus, K (GPa)": 11, "Shear Modulus, G (GPa)": 4.24, "Elastic Modulus (GPa)": 4.91, "Mohs Hardness": 0.6, "Crystal Structure": "bcc", "Lattice Parameter (Å) -a-": 3.5101, "Lattice Parameter (Å) -b-": "`", "Lattice Parameter (Å) -c-": "`", "Unused": 0, "Density at 20°C": 0.53, "Melting point °C": 180.5, "Boiling point °C": 1317, "Year of discovery": 1817, "Discoverer": "Arfvedson"},
  "Be":  {"Element Name": "Beryllium", "Atomic No.": 4, "Atomic mass (g/mol)": 9.012182, "Surface Energy (J/mol2)": 2.164, "Atomic Radius (Å)": 1.4, "Atomic Volume (cm3/mol)": 5, "Bulk Modulus, K (GPa)": 110, "Shear Modulus, G (GPa)": 156, "Elastic Modulus (GPa)": 318, "Mohs Hardness": "`", "Crystal Structure": "hcp", "Lattice Parameter (Å) -a-": 2.286, "Lattice Parameter (Å) -b-": "`", "Lattice Parameter (Å) -c-": 3.584, "Unused": 0, "Density at 20°C": 1.85, "Melting point °C": 1278, "Boiling point °C": 2970, "Year of discovery": 1797, "Discoverer": "Vauquelin"},
  "B":  {"Element Name": "Boron", "Atomic No.": 5, "Atomic mass (g/mol)": 10.811, "Surface Energy (J/mol2)": 2.083, "Atomic Radius (Å)": 1.17, "Atomic Volume (cm3/mol)": 4.6, "Bulk Modulus, K (GPa)": 185, "Shear Modulus, G (GPa)": 138, "Elastic Modulus (GPa)": 320, "Mohs Hardness": "`", "Crystal Structure": "tetrag", "Lattice Parameter (Å) -a-": 8.8, "Lattice Parameter (Å) -b-": "`", "Lattice Parameter (Å) -c-": 5.05, "Unused": 0, "Density at 20°C": 2.46, "Melting point °C": 2300, "Boiling point °C": 2550, "Year of discovery": 1808, "Discoverer": "Davy and Gay-Lussac"},
  "C":  {"Element Name": "Carbon", "Atomic No.": 6, "Atomic mass (g/mol)": 12.011, "Surface Energy (J/mol2)": 4.8, "Atomic Radius (Å)": 0.91, "Atomic Volume (cm3/mol)": 4.58, "Bulk Modulus, K (GPa)": 33, "Shear Modulus, G (GPa)": "`", "Elastic Modulus (GPa)": "`", "Mohs Hardness": "`", "Crystal Structure": "hex", "Lattice Parameter (Å) -a-": 2.4613, "Lattice Parameter (Å) -b-": "`", "Lattice Parameter (Å) -c-": 6.708, "Unused": 0, "Density at 20°C": 3.51, "Melting point °C": 3550, "Boiling point °C": 4827, "Year of discovery": "prehistoric", "Discoverer": "unknown"},
  "Na":  {"Element Name": "Sodium", "Atomic No.": 11, "Atomic mass (g/mol)": 22.989768, "Surface Energy (J/mol2)": 0.2605, "Atomic Radius (Å)": 2.23, "Atomic Volume (cm3/mol)": 23.7, "Bulk Modulus, K (GPa)": 6.3, "Shear Modulus, G (GPa)": 2.53, "Elastic Modulus (GPa)": 6.8, "Mohs Hardness": "`", "Crystal Structure": "bcc", "Lattice Parameter (Å) -a-": 4.2908, "Lattice Parameter (Å) -b-": "`", "Lattice Parameter (Å) -c-": "`", "Unused": 0, "Density at 20°C": 0.97, "Melting point °C": 97.8, "Boiling point °C": 892, "Year of discovery": 1807, "Discoverer": "Davy"},
  "Mg":  {"Element Name": "Magnesium", "Atomic No.": 12, "Atomic mass (g/mol)": 24.305, "Surface Energy (J/mol2)": 0.7725, "Atomic Radius (Å)": 1.72, "Atomic Volume (cm3/mol)": 13.97, "Bulk Modulus, K (GPa)": 35.6, "Shear Modulus, G (GPa)": 17.3, "Elastic Modulus (GPa)": 44.7, "Mohs Hardness": "`", "Crystal Structure": "hcp", "Lattice Parameter (Å) -a-": 3.2095, "Lattice Parameter (Å) -b-": "`", "Lattice Parameter (Å) -c-": 5.2107, "Unused": 0, "Density at 20°C": 1.74, "Melting point °C": 648.8, "Boiling point °C": 1107, "Year of discovery": 1755, "Discoverer": "Black"},
  "Al":  {"Element Name": "Aluminium", "Atomic No.": 13, "Atomic mass (g/mol)": 26.981539, "Surface Energy (J/mol2)": 1.1565, "Atomic Radius (Å)": 1.82, "Atomic Volume (cm3/mol)": 10, "Bulk Modulus, K (GPa)": 76, "Shear Modulus, G (GPa)": 26, "Elastic Modulus (GPa)": 70, "Mohs Hardness": "`", "Crystal Structure": "fcc", "Lattice Parameter (Å) -a-": 4.0497, "Lattice Parameter (Å) -b-": "", "Lattice Parameter (Å) -c-": "", "Unused": 0, "Density at 20°C": 2.70, "Melting point °C": 660.5, "Boiling point °C": 2467, "Year of discovery": 1825, "Discoverer": "Oersted"},
  "Si":  {"Element Name": "Silicon", "Atomic No.": 14, "Atomic mass (g/mol)": 28.0855, "Surface Energy (J/mol2)": 1.82, "Atomic Radius (Å)": 1.46, "Atomic Volume (cm3/mol)": 12.1, "Bulk Modulus, K (GPa)": 100, "Shear Modulus, G (GPa)": "`", "Elastic Modulus (GPa)": 47, "Mohs Hardness": "`", "Crystal Structure": "diamond", "Lattice Parameter (Å) -a-": 5.4309, "Lattice Parameter (Å) -b-": "`", "Lattice Parameter (Å) -c-": "`", "Unused": 0, "Density at 20°C": 2.33, "Melting point °C": 1410, "Boiling point °C": 2355, "Year of discovery": 1824, "Discoverer": "Berzelius"},
  "P":  {"Element Name": "Phosphorus", "Atomic No.": 15, "Atomic mass (g/mol)": 30.973762, "Surface Energy (J/mol2)": "`", "Atomic Radius (Å)": 1.23, "Atomic Volume (cm3/mol)": 17, "Bulk Modulus, K (GPa)": 11, "Shear Modulus, G (GPa)": "`", "Elastic Modulus (GPa)": "`", "Mohs Hardness": "`", "Crystal Structure": "ortho", "Lattice Parameter (Å) -a-": 3.3137, "Lattice Parameter (Å) -b-": 10.478, "Lattice Parameter (Å) -c-": 4.3765, "Unused": 0, "Density at 20°C": 1.82, "Melting point °C": 44, "Boiling point °C": 280, "Year of discovery": 1669, "Discoverer": "Brandt"},
  "S":  {"Element Name": "Sulphur", "Atomic No.": 16, "Atomic mass (g/mol)": 32.066, "Surface Energy (J/mol2)": "`", "Atomic Radius (Å)": 1.09, "Atomic Volume (cm3/mol)": 15.5, "Bulk Modulus, K (GPa)": 7.7, "Shear Modulus, G (GPa)": "`", "Elastic Modulus (GPa)": "`", "Mohs Hardness": 2.2, "Crystal Structure": "ortho", "Lattice Parameter (Å) -a-": 10.465, "Lattice Parameter (Å) -b-": 12.8665, "Lattice Parameter (Å) -c-": 24.4869, "Unused": 0, "Density at 20°C": 2.06, "Melting point °C": 113, "Boiling point °C": 444.7, "Year of discovery": "prehistoric", "Discoverer": "unknown"},
  "Cl":  {"Element Name": "Chlorine", "Atomic No.": 17, "Atomic mass (g/mol)": 35.4527, "Surface Energy (J/mol2)": "`", "Atomic Radius (Å)": 0.97, "Atomic Volume (cm3/mol)": 22.7, "Bulk Modulus, K (GPa)": 1.1, "Shear Modulus, G (GPa)": "`", "Elastic Modulus (GPa)": "`", "Mohs Hardness": "`", "Crystal Structure": "`", "Lattice Parameter (Å) -a-": 0, "Lattice Parameter (Å) -b-": "`", "Lattice Parameter (Å) -c-": "`", "Unused": 0, "Density at 20°C": 2.95, "Melting point °C": 34.6, "Boiling point °C": 101, "Year of discovery": 1774, "Discoverer": "Scheele"},
  "K":  {"Element Name": "Potassium", "Atomic No.": 19, "Atomic mass (g/mol)": 39.0983, "Surface Energy (J/mol2)": 0.1375, "Atomic Radius (Å)": 2.77, "Atomic Volume (cm3/mol)": 45.46, "Bulk Modulus, K (GPa)": 3.1, "Shear Modulus, G (GPa)": 1.3, "Elastic Modulus (GPa)": 3.53, "Mohs Hardness": 0.4, "Crystal Structure": "bcc", "Lattice Parameter (Å) -a-": 5.247, "Lattice Parameter (Å) -b-": "`", "Lattice Parameter (Å) -c-": "`", "Unused": 0, "Density at 20°C": 0.86, "Melting point °C": 63.7, "Boiling point °C": 774, "Year of discovery": 1807, "Discoverer": "Davy"},
  "Ca":  {"Element Name": "Calcium", "Atomic No.": 20, "Atomic mass (g/mol)": 40.078, "Surface Energy (J/mol2)": 0.496, "Atomic Radius (Å)": 2.23, "Atomic Volume (cm3/mol)": 29.9, "Bulk Modulus, K (GPa)": 17, "Shear Modulus, G (GPa)": 7.4, "Elastic Modulus (GPa)": 20, "Mohs Hardness": 1.75, "Crystal Structure": "fcc", "Lattice Parameter (Å) -a-": 5.5886, "Lattice Parameter (Å) -b-": "`", "Lattice Parameter (Å) -c-": "`", "Unused": 0, "Density at 20°C": 1.54, "Melting point °C": 839, "Boiling point °C": 1487, "Year of discovery": 1808, "Discoverer": "Davy"},
  "Sc":  {"Element Name": "Scandium", "Atomic No.": 21, "Atomic mass (g/mol)": 44.95591, "Surface Energy (J/mol2)": 1.275, "Atomic Radius (Å)": 2.09, "Atomic Volume (cm3/mol)": 15, "Bulk Modulus, K (GPa)": 56.6, "Shear Modulus, G (GPa)": 29.1, "Elastic Modulus (GPa)": 74.4, "Mohs Hardness": "`", "Crystal Structure": "hcp", "Lattice Parameter (Å) -a-": 3.3091, "Lattice Parameter (Å) -b-": "`", "Lattice Parameter (Å) -c-": 5.2735, "Unused": 0, "Density at 20°C": 2.99, "Melting point °C": 1539, "Boiling point °C": 2832, "Year of discovery": 1879, "Discoverer": "Nilson"},
  "Ti":  {"Element Name": "Titanium", "Atomic No.": 22, "Atomic mass (g/mol)": 47.88, "Surface Energy (J/mol2)": 2.0445, "Atomic Radius (Å)": 2, "Atomic Volume (cm3/mol)": 10.64, "Bulk Modulus, K (GPa)": 108.4, "Shear Modulus, G (GPa)": 45.6, "Elastic Modulus (GPa)": 120.2, "Mohs Hardness": 6, "Crystal Structure": "hcp", "Lattice Parameter (Å) -a-": 2.9512, "Lattice Parameter (Å) -b-": "`", "Lattice Parameter (Å) -c-": 4.6845, "Unused": 0, "Density at 20°C": 4.51, "Melting point °C": 1660, "Boiling point °C": 3260, "Year of discovery": 1791, "Discoverer": "Gregor and Klaproth"},
  "V":  {"Element Name": "Vanadium", "Atomic No.": 23, "Atomic mass (g/mol)": 50.9415, "Surface Energy (J/mol2)": 2.586, "Atomic Radius (Å)": 1.92, "Atomic Volume (cm3/mol)": 8.78, "Bulk Modulus, K (GPa)": 158, "Shear Modulus, G (GPa)": 46.7, "Elastic Modulus (GPa)": 127.6, "Mohs Hardness": 7, "Crystal Structure": "bcc", "Lattice Parameter (Å) -a-": 3.0232, "Lattice Parameter (Å) -b-": "`", "Lattice Parameter (Å) -c-": "`", "Unused": 0, "Density at 20°C": 6.09, "Melting point °C": 1890, "Boiling point °C": 3380, "Year of discovery": 1801, "Discoverer": "del Rio"},
  "Cr":  {"Element Name": "Chromium", "Atomic No.": 24, "Atomic mass (g/mol)": 51.9961, "Surface Energy (J/mol2)": 2.327, "Atomic Radius (Å)": 1.85, "Atomic Volume (cm3/mol)": 7.23, "Bulk Modulus, K (GPa)": 160.2, "Shear Modulus, G (GPa)": 115.3, "Elastic Modulus (GPa)": 279, "Mohs Hardness": 8.5, "Crystal Structure": "bcc", "Lattice Parameter (Å) -a-": 2.8847, "Lattice Parameter (Å) -b-": "`", "Lattice Parameter (Å) -c-": "`", "Unused": 0, "Density at 20°C": 7.14, "Melting point °C": 1857, "Boiling point °C": 2482, "Year of discovery": 1797, "Discoverer": "Vauquelin"},
  "Mn":  {"Element Name": "Manganese", "Atomic No.": 25, "Atomic mass (g/mol)": 54.93805, "Surface Energy (J/mol2)": 1.5715, "Atomic Radius (Å)": 1.79, "Atomic Volume (cm3/mol)": 7.35, "Bulk Modulus, K (GPa)": 120, "Shear Modulus, G (GPa)": 79.5, "Elastic Modulus (GPa)": 191, "Mohs Hardness": 6, "Crystal Structure": "bcc", "Lattice Parameter (Å) -a-": 8.9142, "Lattice Parameter (Å) -b-": "`", "Lattice Parameter (Å) -c-": "`", "Unused": 0, "Density at 20°C": 7.44, "Melting point °C": 1244, "Boiling point °C": 2097, "Year of discovery": 1774, "Discoverer": "Gahn"},
  "Fe":  {"Element Name": "Iron", "Atomic No.": 26, "Atomic mass (g/mol)": 55.847, "Surface Energy (J/mol2)": 2.446, "Atomic Radius (Å)": 1.72, "Atomic Volume (cm3/mol)": 7.1, "Bulk Modulus, K (GPa)": 170, "Shear Modulus, G (GPa)": 82, "Elastic Modulus (GPa)": 211, "Mohs Hardness": 4, "Crystal Structure": "bcc", "Lattice Parameter (Å) -a-": 2.8665, "Lattice Parameter (Å) -b-": "`", "Lattice Parameter (Å) -c-": "`", "Unused": 0, "Density at 20°C": 7.87, "Melting point °C": 1535, "Boiling point °C": 2750, "Year of discovery": "prehistoric", "Discoverer": "unknown"},
  "Co":  {"Element Name": "Cobalt", "Atomic No.": 27, "Atomic mass (g/mol)": 58.9332, "Surface Energy (J/mol2)": 2.536, "Atomic Radius (Å)": 1.67, "Atomic Volume (cm3/mol)": 6.7, "Bulk Modulus, K (GPa)": 181.5, "Shear Modulus, G (GPa)": 82, "Elastic Modulus (GPa)": 211, "Mohs Hardness": 5, "Crystal Structure": "hcp", "Lattice Parameter (Å) -a-": 2.507, "Lattice Parameter (Å) -b-": "`", "Lattice Parameter (Å) -c-": 4.07, "Unused": 0, "Density at 20°C": 8.89, "Melting point °C": 1495, "Boiling point °C": 2870, "Year of discovery": 1735, "Discoverer": "Brandt"},
  "Ni":  {"Element Name": "Nickel", "Atomic No.": 28, "Atomic mass (g/mol)": 58.69, "Surface Energy (J/mol2)": 2.415, "Atomic Radius (Å)": 1.62, "Atomic Volume (cm3/mol)": 6.59, "Bulk Modulus, K (GPa)": 180, "Shear Modulus, G (GPa)": 76, "Elastic Modulus (GPa)": 200, "Mohs Hardness": 4, "Crystal Structure": "fcc", "Lattice Parameter (Å) -a-": 3.5239, "Lattice Parameter (Å) -b-": "`", "Lattice Parameter (Å) -c-": "`", "Unused": 0, "Density at 20°C": 8.91, "Melting point °C": 1453, "Boiling point °C": 2732, "Year of discovery": 1751, "Discoverer": "Cronstedt"},
  "Cu":  {"Element Name": "Copper", "Atomic No.": 29, "Atomic mass (g/mol)": 63.546, "Surface Energy (J/mol2)": 1.8075, "Atomic Radius (Å)": 1.57, "Atomic Volume (cm3/mol)": 7.1, "Bulk Modulus, K (GPa)": 137.8, "Shear Modulus, G (GPa)": 48.3, "Elastic Modulus (GPa)": 129.8, "Mohs Hardness": 3, "Crystal Structure": "fcc", "Lattice Parameter (Å) -a-": 3.6148, "Lattice Parameter (Å) -b-": "`", "Lattice Parameter (Å) -c-": "`", "Unused": 0, "Density at 20°C": 8.92, "Melting point °C": 1083.5, "Boiling point °C": 2595, "Year of discovery": "prehistoric", "Discoverer": "unknown"},
  "Zn":  {"Element Name": "Zinc", "Atomic No.": 30, "Atomic mass (g/mol)": 65.39, "Surface Energy (J/mol2)": 0.9915, "Atomic Radius (Å)": 1.53, "Atomic Volume (cm3/mol)": 9.2, "Bulk Modulus, K (GPa)": 69.4, "Shear Modulus, G (GPa)": 41.9, "Elastic Modulus (GPa)": 104.5, "Mohs Hardness": 2.5, "Crystal Structure": "hcp", "Lattice Parameter (Å) -a-": 2.665, "Lattice Parameter (Å) -b-": "`", "Lattice Parameter (Å) -c-": 4.947, "Unused": 0, "Density at 20°C": 7.14, "Melting point °C": 419.6, "Boiling point °C": 907, "Year of discovery": "prehistoric", "Discoverer": "unknown"},
  "Se":  {"Element Name": "Selenium", "Atomic No.": 34, "Atomic mass (g/mol)": 78.96, "Surface Energy (J/mol2)": "`", "Atomic Radius (Å)": 1.22, "Atomic Volume (cm3/mol)": 16.45, "Bulk Modulus, K (GPa)": 8.3, "Shear Modulus, G (GPa)": 3.7, "Elastic Modulus (GPa)": 58, "Mohs Hardness": 2, "Crystal Structure": "hex", "Lattice Parameter (Å) -a-": 4.3658, "Lattice Parameter (Å) -b-": "`", "Lattice Parameter (Å) -c-": 4.9592, "Unused": 0, "Density at 20°C": 4.82, "Melting point °C": 217, "Boiling point °C": 685, "Year of discovery": 1817, "Discoverer": "Berzelius"},
  "Br":  {"Element Name": "Bromine", "Atomic No.": 35, "Atomic mass (g/mol)": 79.904, "Surface Energy (J/mol2)": "`", "Atomic Radius (Å)": 1.12, "Atomic Volume (cm3/mol)": 23.5, "Bulk Modulus, K (GPa)": 1.9, "Shear Modulus, G (GPa)": "`", "Elastic Modulus (GPa)": "`", "Mohs Hardness": "`", "Crystal Structure": "`", "Lattice Parameter (Å) -a-": "`", "Lattice Parameter (Å) -b-": "`", "Lattice Parameter (Å) -c-": "`", "Unused": 0, "Density at 20°C": 3.14, "Melting point °C": 7.3, "Boiling point °C": 58.8, "Year of discovery": 1826, "Discoverer": "Balard"},
  "Rb":  {"Element Name": "Rubidium", "Atomic No.": 37, "Atomic mass (g/mol)": 85.4678, "Surface Energy (J/mol2)": 0.1135, "Atomic Radius (Å)": 2.98, "Atomic Volume (cm3/mol)": 55.79, "Bulk Modulus, K (GPa)": 2.5, "Shear Modulus, G (GPa)": 0.91, "Elastic Modulus (GPa)": 2.35, "Mohs Hardness": 0.3, "Crystal Structure": "bcc", "Lattice Parameter (Å) -a-": 5.7, "Lattice Parameter (Å) -b-": "`", "Lattice Parameter (Å) -c-": "`", "Unused": 0, "Density at 20°C": 1.53, "Melting point °C": 39, "Boiling point °C": 688, "Year of discovery": 1861, "Discoverer": "Bunsen and Kirchhoff"},
  "Sr":  {"Element Name": "Strontium", "Atomic No.": 38, "Atomic mass (g/mol)": 87.62, "Surface Energy (J/mol2)": 0.4145, "Atomic Radius (Å)": 2.45, "Atomic Volume (cm3/mol)": 33.7, "Bulk Modulus, K (GPa)": 12, "Shear Modulus, G (GPa)": 6.03, "Elastic Modulus (GPa)": 15.7, "Mohs Hardness": 1.5, "Crystal Structure": "fcc", "Lattice Parameter (Å) -a-": 6.0851, "Lattice Parameter (Å) -b-": "`", "Lattice Parameter (Å) -c-": "`", "Unused": 0, "Density at 20°C": 2.63, "Melting point °C": 769, "Boiling point °C": 1384, "Year of discovery": 1790, "Discoverer": "Crawford"},
  "Y":  {"Element Name": "Yttrium", "Atomic No.": 39, "Atomic mass (g/mol)": 88.90585, "Surface Energy (J/mol2)": 1.125, "Atomic Radius (Å)": 2.27, "Atomic Volume (cm3/mol)": 19.89, "Bulk Modulus, K (GPa)": 41, "Shear Modulus, G (GPa)": 25.5, "Elastic Modulus (GPa)": 66.3, "Mohs Hardness": "`", "Crystal Structure": "hcp", "Lattice Parameter (Å) -a-": 3.6475, "Lattice Parameter (Å) -b-": "`", "Lattice Parameter (Å) -c-": 5.7308, "Unused": 0, "Density at 20°C": 4.47, "Melting point °C": 1523, "Boiling point °C": 3337, "Year of discovery": 1794, "Discoverer": "Gadolin"},
  "Zr":  {"Element Name": "Zirconium", "Atomic No.": 40, "Atomic mass (g/mol)": 91.224, "Surface Energy (J/mol2)": 1.9545, "Atomic Radius (Å)": 2.16, "Atomic Volume (cm3/mol)": 14.06, "Bulk Modulus, K (GPa)": 89.8, "Shear Modulus, G (GPa)": 35, "Elastic Modulus (GPa)": 98, "Mohs Hardness": 5, "Crystal Structure": "hcp", "Lattice Parameter (Å) -a-": 3.2313, "Lattice Parameter (Å) -b-": "`", "Lattice Parameter (Å) -c-": 5.1479, "Unused": 0, "Density at 20°C": 6.51, "Melting point °C": 1852, "Boiling point °C": 4377, "Year of discovery": 1789, "Discoverer": "Klaproth"},
  "Nb":  {"Element Name": "Niobium", "Atomic No.": 41, "Atomic mass (g/mol)": 92.90638, "Surface Energy (J/mol2)": 2.6775, "Atomic Radius (Å)": 2.08, "Atomic Volume (cm3/mol)": 10.84, "Bulk Modulus, K (GPa)": 170.3, "Shear Modulus, G (GPa)": 37.5, "Elastic Modulus (GPa)": 104.9, "Mohs Hardness": 6, "Crystal Structure": "bcc", "Lattice Parameter (Å) -a-": 3.3067, "Lattice Parameter (Å) -b-": "`", "Lattice Parameter (Å) -c-": "`", "Unused": 0, "Density at 20°C": 8.58, "Melting point °C": 2468, "Boiling point °C": 4927, "Year of discovery": 1801, "Discoverer": "Hatchet"},
  "Mo":  {"Element Name": "Molybdenum", "Atomic No.": 42, "Atomic mass (g/mol)": 95.94, "Surface Energy (J/mol2)": 2.9535, "Atomic Radius (Å)": 2.01, "Atomic Volume (cm3/mol)": 9.41, "Bulk Modulus, K (GPa)": 261.2, "Shear Modulus, G (GPa)": 125.6, "Elastic Modulus (GPa)": 324.8, "Mohs Hardness": 5.5, "Crystal Structure": "bcc", "Lattice Parameter (Å) -a-": 3.1469, "Lattice Parameter (Å) -b-": "`", "Lattice Parameter (Å) -c-": "`", "Unused": 0, "Density at 20°C": 10.28, "Melting point °C": 2617, "Boiling point °C": 5560, "Year of discovery": 1778, "Discoverer": "Scheele"},
  "Ru":  {"Element Name": "Ruthenium", "Atomic No.": 44, "Atomic mass (g/mol)": 101.07, "Surface Energy (J/mol2)": 3.0465, "Atomic Radius (Å)": 1.89, "Atomic Volume (cm3/mol)": 8.22, "Bulk Modulus, K (GPa)": 286, "Shear Modulus, G (GPa)": 173, "Elastic Modulus (GPa)": 432, "Mohs Hardness": 6.5, "Crystal Structure": "hcp", "Lattice Parameter (Å) -a-": 2.7059, "Lattice Parameter (Å) -b-": "`", "Lattice Parameter (Å) -c-": 4.2818, "Unused": 0, "Density at 20°C": 12.45, "Melting point °C": 2310, "Boiling point °C": 3900, "Year of discovery": 1844, "Discoverer": "Claus"},
  "Rh":  {"Element Name": "Rhodium", "Atomic No.": 45, "Atomic mass (g/mol)": 102.9055, "Surface Energy (J/mol2)": 2.6795, "Atomic Radius (Å)": 1.83, "Atomic Volume (cm3/mol)": 8.3, "Bulk Modulus, K (GPa)": 276, "Shear Modulus, G (GPa)": 147, "Elastic Modulus (GPa)": 379, "Mohs Hardness": 6, "Crystal Structure": "fcc", "Lattice Parameter (Å) -a-": 3.8045, "Lattice Parameter (Å) -b-": "`", "Lattice Parameter (Å) -c-": "`", "Unused": 0, "Density at 20°C": 12.41, "Melting point °C": 1966, "Boiling point °C": 3727, "Year of discovery": 1803, "Discoverer": "Wollaston"},
  "Pd":  {"Element Name": "Palladium", "Atomic No.": 46, "Atomic mass (g/mol)": 106.42, "Surface Energy (J/mol2)": 2.0265, "Atomic Radius (Å)": 1.79, "Atomic Volume (cm3/mol)": 8.85, "Bulk Modulus, K (GPa)": 187, "Shear Modulus, G (GPa)": 43.6, "Elastic Modulus (GPa)": 121, "Mohs Hardness": 4.75, "Crystal Structure": "fcc", "Lattice Parameter (Å) -a-": 3.8908, "Lattice Parameter (Å) -b-": "`", "Lattice Parameter (Å) -c-": "`", "Unused": 0, "Density at 20°C": 12.02, "Melting point °C": 1552, "Boiling point °C": 3140, "Year of discovery": 1803, "Discoverer": "Wollaston"},
  "Ag":  {"Element Name": "Silver", "Atomic No.": 47, "Atomic mass (g/mol)": 107.8682, "Surface Energy (J/mol2)": 1.248, "Atomic Radius (Å)": 1.75, "Atomic Volume (cm3/mol)": 10.27, "Bulk Modulus, K (GPa)": 103.6, "Shear Modulus, G (GPa)": 30.3, "Elastic Modulus (GPa)": 82.7, "Mohs Hardness": 2.5, "Crystal Structure": "fcc", "Lattice Parameter (Å) -a-": 4.0863, "Lattice Parameter (Å) -b-": "`", "Lattice Parameter (Å) -c-": "`", "Unused": 0, "Density at 20°C": 10.49, "Melting point °C": 961.9, "Boiling point °C": 2212, "Year of discovery": "prehistoric", "Discoverer": "unknown"},
  "Cd":  {"Element Name": "Cadmium", "Atomic No.": 48, "Atomic mass (g/mol)": 112.411, "Surface Energy (J/mol2)": 0.751, "Atomic Radius (Å)": 1.71, "Atomic Volume (cm3/mol)": 13.01, "Bulk Modulus, K (GPa)": 42, "Shear Modulus, G (GPa)": 19, "Elastic Modulus (GPa)": 50, "Mohs Hardness": 2, "Crystal Structure": "hcp", "Lattice Parameter (Å) -a-": 2.9789, "Lattice Parameter (Å) -b-": "`", "Lattice Parameter (Å) -c-": 5.6169, "Unused": 0, "Density at 20°C": 8.64, "Melting point °C": 321, "Boiling point °C": 765, "Year of discovery": 1817, "Discoverer": "Stromeyer and Hermann"},
  "In":  {"Element Name": "Indium", "Atomic No.": 49, "Atomic mass (g/mol)": 114.82, "Surface Energy (J/mol2)": 0.6875, "Atomic Radius (Å)": 2, "Atomic Volume (cm3/mol)": 15.73, "Bulk Modulus, K (GPa)": 35.3, "Shear Modulus, G (GPa)": 3.68, "Elastic Modulus (GPa)": 10.6, "Mohs Hardness": 1.2, "Crystal Structure": "tetrag", "Lattice Parameter (Å) -a-": 4.5981, "Lattice Parameter (Å) -b-": "`", "Lattice Parameter (Å) -c-": 4.9469, "Unused": 0, "Density at 20°C": 7.31, "Melting point °C": 156.2, "Boiling point °C": 2080, "Year of discovery": 1863, "Discoverer": "Reich and Richter"},
  "Sn":  {"Element Name": "Tin", "Atomic No.": 50, "Atomic mass (g/mol)": 118.71, "Surface Energy (J/mol2)": 0.692, "Atomic Radius (Å)": 1.72, "Atomic Volume (cm3/mol)": 16.31, "Bulk Modulus, K (GPa)": 58.2, "Shear Modulus, G (GPa)": 18.4, "Elastic Modulus (GPa)": 49.9, "Mohs Hardness": 1.5, "Crystal Structure": "tetrag", "Lattice Parameter (Å) -a-": 5.8317, "Lattice Parameter (Å) -b-": "`", "Lattice Parameter (Å) -c-": 3.1815, "Unused": 0, "Density at 20°C": 7.29, "Melting point °C": 232, "Boiling point °C": 2270, "Year of discovery": "prehistoric", "Discoverer": "unknown"},
  "Sb":  {"Element Name": "Antimony", "Atomic No.": 51, "Atomic mass (g/mol)": 121.75, "Surface Energy (J/mol2)": 0.566, "Atomic Radius (Å)": 1.53, "Atomic Volume (cm3/mol)": 18.22, "Bulk Modulus, K (GPa)": 42, "Shear Modulus, G (GPa)": 20.7, "Elastic Modulus (GPa)": 54.7, "Mohs Hardness": 3, "Crystal Structure": "rhomb", "Lattice Parameter (Å) -a-": 4.5069, "Lattice Parameter (Å) -b-": "`", "Lattice Parameter (Å) -c-": "`", "Unused": 0, "Density at 20°C": 6.69, "Melting point °C": 630.7, "Boiling point °C": 1750, "Year of discovery": "prehistoric", "Discoverer": "unknown"},
  "Te":  {"Element Name": "Tellurium", "Atomic No.": 52, "Atomic mass (g/mol)": 127.6, "Surface Energy (J/mol2)": "`", "Atomic Radius (Å)": 1.42, "Atomic Volume (cm3/mol)": 20.42, "Bulk Modulus, K (GPa)": 65, "Shear Modulus, G (GPa)": 16.7, "Elastic Modulus (GPa)": 47.1, "Mohs Hardness": 2.25, "Crystal Structure": "hex", "Lattice Parameter (Å) -a-": 4.4568, "Lattice Parameter (Å) -b-": "`", "Lattice Parameter (Å) -c-": 5.927, "Unused": 0, "Density at 20°C": 6.25, "Melting point °C": 449.6, "Boiling point °C": 990, "Year of discovery": 1782, "Discoverer": "von Reichenstein"},
  "I":  {"Element Name": "Iodine", "Atomic No.": 53, "Atomic mass (g/mol)": 126.90447, "Surface Energy (J/mol2)": "`", "Atomic Radius (Å)": 1.32, "Atomic Volume (cm3/mol)": 25.74, "Bulk Modulus, K (GPa)": 7.7, "Shear Modulus, G (GPa)": "`", "Elastic Modulus (GPa)": "`", "Mohs Hardness": "`", "Crystal Structure": "ortho", "Lattice Parameter (Å) -a-": 4.79, "Lattice Parameter (Å) -b-": 7.25, "Lattice Parameter (Å) -c-": 9.78, "Unused": 0, "Density at 20°C": 4.94, "Melting point °C": 113.5, "Boiling point °C": 184.4, "Year of discovery": 1811, "Discoverer": "Courtois"},
  "Cs":  {"Element Name": "Caesium", "Atomic No.": 55, "Atomic mass (g/mol)": 132.90543, "Surface Energy (J/mol2)": 0.095, "Atomic Radius (Å)": 3.34, "Atomic Volume (cm3/mol)": 70.73, "Bulk Modulus, K (GPa)": 1.6, "Shear Modulus, G (GPa)": 0.65, "Elastic Modulus (GPa)": 1.7, "Mohs Hardness": 0.2, "Crystal Structure": "bcc", "Lattice Parameter (Å) -a-": 6.0797, "Lattice Parameter (Å) -b-": "`", "Lattice Parameter (Å) -c-": "`", "Unused": 0, "Density at 20°C": 1.90, "Melting point °C": 28.4, "Boiling point °C": 690, "Year of discovery": 1860, "Discoverer": "Kirchhoff and Bunsen"},
  "Ba":  {"Element Name": "Barium", "Atomic No.": 56, "Atomic mass (g/mol)": 137.327, "Surface Energy (J/mol2)": 0.375, "Atomic Radius (Å)": 2.78, "Atomic Volume (cm3/mol)": 38.21, "Bulk Modulus, K (GPa)": 9.6, "Shear Modulus, G (GPa)": 4.86, "Elastic Modulus (GPa)": 12.8, "Mohs Hardness": 1.25, "Crystal Structure": "bcc", "Lattice Parameter (Å) -a-": 5.013, "Lattice Parameter (Å) -b-": "`", "Lattice Parameter (Å) -c-": "`", "Unused": 0, "Density at 20°C": 3.65, "Melting point °C": 725, "Boiling point °C": 1640, "Year of discovery": 1808, "Discoverer": "Davy"},
  "La":  {"Element Name": "Lanthanum", "Atomic No.": 57, "Atomic mass (g/mol)": 138.9055, "Surface Energy (J/mol2)": 1.02, "Atomic Radius (Å)": 2.74, "Atomic Volume (cm3/mol)": 22.6, "Bulk Modulus, K (GPa)": 28, "Shear Modulus, G (GPa)": 14.9, "Elastic Modulus (GPa)": 37.9, "Mohs Hardness": 2.5, "Crystal Structure": "hex", "Lattice Parameter (Å) -a-": 3.77, "Lattice Parameter (Å) -b-": "`", "Lattice Parameter (Å) -c-": 12.159, "Unused": 0, "Density at 20°C": 6.16, "Melting point °C": 920, "Boiling point °C": 3454, "Year of discovery": 1839, "Discoverer": "Mosander"},
  "Ce":  {"Element Name": "Cerium", "Atomic No.": 58, "Atomic mass (g/mol)": 140.115, "Surface Energy (J/mol2)": "`", "Atomic Radius (Å)": 2.7, "Atomic Volume (cm3/mol)": 20.7, "Bulk Modulus, K (GPa)": 22, "Shear Modulus, G (GPa)": 14, "Elastic Modulus (GPa)": 34, "Mohs Hardness": 2.5, "Crystal Structure": "fcc", "Lattice Parameter (Å) -a-": 5.1603, "Lattice Parameter (Å) -b-": "`", "Lattice Parameter (Å) -c-": "`", "Unused": 0, "Density at 20°C": 6.77, "Melting point °C": 798, "Boiling point °C": 3257, "Year of discovery": 1803, "Discoverer": "von Hisinger and Berzelius"},
  "Pr":  {"Element Name": "Praseodymium", "Atomic No.": 59, "Atomic mass (g/mol)": 140.90765, "Surface Energy (J/mol2)": "`", "Atomic Radius (Å)": 2.67, "Atomic Volume (cm3/mol)": 20.8, "Bulk Modulus, K (GPa)": 28.8, "Shear Modulus, G (GPa)": 14.8, "Elastic Modulus (GPa)": 37.3, "Mohs Hardness": "`", "Crystal Structure": "hex", "Lattice Parameter (Å) -a-": 3.6726, "Lattice Parameter (Å) -b-": "`", "Lattice Parameter (Å) -c-": 11.8358, "Unused": 0, "Density at 20°C": 6.48, "Melting point °C": 931, "Boiling point °C": 3212, "Year of discovery": 1895, "Discoverer": "von Welsbach"},
  "Hf":  {"Element Name": "Hafnium", "Atomic No.": 72, "Atomic mass (g/mol)": 178.49, "Surface Energy (J/mol2)": 2.1715, "Atomic Radius (Å)": 2.16, "Atomic Volume (cm3/mol)": 13.41, "Bulk Modulus, K (GPa)": 109, "Shear Modulus, G (GPa)": 56, "Elastic Modulus (GPa)": 141, "Mohs Hardness": 5.5, "Crystal Structure": "hcp", "Lattice Parameter (Å) -a-": 3.1947, "Lattice Parameter (Å) -b-": "`", "Lattice Parameter (Å) -c-": 5.0513, "Unused": 0, "Density at 20°C": 13.31, "Melting point °C": 2150, "Boiling point °C": 5400, "Year of discovery": 1923, "Discoverer": "Coster and vón Hevesy"},
  "Ta":  {"Element Name": "Tantalum", "Atomic No.": 73, "Atomic mass (g/mol)": 180.9479, "Surface Energy (J/mol2)": 3.026, "Atomic Radius (Å)": 2.09, "Atomic Volume (cm3/mol)": 10.9, "Bulk Modulus, K (GPa)": 196.3, "Shear Modulus, G (GPa)": 69.2, "Elastic Modulus (GPa)": 185.7, "Mohs Hardness": 6.5, "Crystal Structure": "bcc", "Lattice Parameter (Å) -a-": 3.298, "Lattice Parameter (Å) -b-": "`", "Lattice Parameter (Å) -c-": "`", "Unused": 0, "Density at 20°C": 16.68, "Melting point °C": 2996, "Boiling point °C": 5425, "Year of discovery": 1802, "Discoverer": "Ekeberg"},
  "W":  {"Element Name": "Tungsten", "Atomic No.": 74, "Atomic mass (g/mol)": 183.85, "Surface Energy (J/mol2)": 3.47, "Atomic Radius (Å)": 2.02, "Atomic Volume (cm3/mol)": 9.5, "Bulk Modulus, K (GPa)": 311, "Shear Modulus, G (GPa)": 160.5, "Elastic Modulus (GPa)": 411, "Mohs Hardness": 7.5, "Crystal Structure": "bcc", "Lattice Parameter (Å) -a-": 3.1653, "Lattice Parameter (Å) -b-": "`", "Lattice Parameter (Å) -c-": "`", "Unused": 0, "Density at 20°C": 19.26, "Melting point °C": 3407, "Boiling point °C": 5927, "Year of discovery": 1783, "Discoverer": "Gebrüder de Elhuyar"},
  "Re":  {"Element Name": "Rhenium", "Atomic No.": 75, "Atomic mass (g/mol)": 186.207, "Surface Energy (J/mol2)": 3.613, "Atomic Radius (Å)": 1.97, "Atomic Volume (cm3/mol)": 9.07, "Bulk Modulus, K (GPa)": 334, "Shear Modulus, G (GPa)": 181, "Elastic Modulus (GPa)": 466, "Mohs Hardness": 7, "Crystal Structure": "hcp", "Lattice Parameter (Å) -a-": 2.76, "Lattice Parameter (Å) -b-": "`", "Lattice Parameter (Å) -c-": 4.458, "Unused": 0, "Density at 20°C": 21.03, "Melting point °C": 3180, "Boiling point °C": 5627, "Year of discovery": 1925, "Discoverer": "Noddack. Tacke and Berg"},
  "Os":  {"Element Name": "Osmium", "Atomic No.": 76, "Atomic mass (g/mol)": 190.2, "Surface Energy (J/mol2)": 3.4445, "Atomic Radius (Å)": 1.92, "Atomic Volume (cm3/mol)": 8.41, "Bulk Modulus, K (GPa)": 373, "Shear Modulus, G (GPa)": 223, "Elastic Modulus (GPa)": 559, "Mohs Hardness": 7, "Crystal Structure": "hcp", "Lattice Parameter (Å) -a-": 2.7354, "Lattice Parameter (Å) -b-": "`", "Lattice Parameter (Å) -c-": 4.3193, "Unused": 0, "Density at 20°C": 22.61, "Melting point °C": 3045, "Boiling point °C": 5027, "Year of discovery": 1803, "Discoverer": "Tenant"},
  "Ir":  {"Element Name": "Iridium", "Atomic No.": 77, "Atomic mass (g/mol)": 192.22, "Surface Energy (J/mol2)": 3.024, "Atomic Radius (Å)": 1.87, "Atomic Volume (cm3/mol)": 8.49, "Bulk Modulus, K (GPa)": 371, "Shear Modulus, G (GPa)": 209, "Elastic Modulus (GPa)": 528, "Mohs Hardness": 6.5, "Crystal Structure": "fcc", "Lattice Parameter (Å) -a-": 3.839, "Lattice Parameter (Å) -b-": "`", "Lattice Parameter (Å) -c-": "`", "Unused": 0, "Density at 20°C": 22.65, "Melting point °C": 2410, "Boiling point °C": 4130, "Year of discovery": 1803, "Discoverer": "Tenant and andere"},
  "Pt":  {"Element Name": "Platinum", "Atomic No.": 78, "Atomic mass (g/mol)": 195.08, "Surface Energy (J/mol2)": 3.482, "Atomic Radius (Å)": 1.83, "Atomic Volume (cm3/mol)": 9.09, "Bulk Modulus, K (GPa)": 276, "Shear Modulus, G (GPa)": 60.9, "Elastic Modulus (GPa)": 170, "Mohs Hardness": 3.5, "Crystal Structure": "fcc", "Lattice Parameter (Å) -a-": 3.924, "Lattice Parameter (Å) -b-": "`", "Lattice Parameter (Å) -c-": "`", "Unused": 0, "Density at 20°C": 21.45, "Melting point °C": 1772, "Boiling point °C": 3827, "Year of discovery": 1557, "Discoverer": "Scaliger"},
  "Au":  {"Element Name": "Gold", "Atomic No.": 79, "Atomic mass (g/mol)": 196.96654, "Surface Energy (J/mol2)": 1.503, "Atomic Radius (Å)": 1.79, "Atomic Volume (cm3/mol)": 10.2, "Bulk Modulus, K (GPa)": 171, "Shear Modulus, G (GPa)": 26, "Elastic Modulus (GPa)": 78.5, "Mohs Hardness": 2.5, "Crystal Structure": "fcc", "Lattice Parameter (Å) -a-": 4.0786, "Lattice Parameter (Å) -b-": "`", "Lattice Parameter (Å) -c-": "`", "Unused": 0, "Density at 20°C": 19.32, "Melting point °C": 1064.4, "Boiling point °C": 2940, "Year of discovery": "prehistoric", "Discoverer": "unknown"},
  "Hg":  {"Element Name": "Mercury", "Atomic No.": 80, "Atomic mass (g/mol)": 200.59, "Surface Energy (J/mol2)": 0.59, "Atomic Radius (Å)": 1.76, "Atomic Volume (cm3/mol)": 14.81, "Bulk Modulus, K (GPa)": 25, "Shear Modulus, G (GPa)": "`", "Elastic Modulus (GPa)": "`", "Mohs Hardness": "`", "Crystal Structure": "rhomb", "Lattice Parameter (Å) -a-": 3.005, "Lattice Parameter (Å) -b-": "`", "Lattice Parameter (Å) -c-": "aplha=70deg32min", "Unused": 0, "Density at 20°C": 13.55, "Melting point °C": 38.9, "Boiling point °C": 356.6, "Year of discovery": "prehistoric", "Discoverer": "unknown"},
  "Tl":  {"Element Name": "Thallium", "Atomic No.": 81, "Atomic mass (g/mol)": 204.3833, "Surface Energy (J/mol2)": 0.5885, "Atomic Radius (Å)": 2.08, "Atomic Volume (cm3/mol)": 17.25, "Bulk Modulus, K (GPa)": 28.5, "Shear Modulus, G (GPa)": 2.71, "Elastic Modulus (GPa)": 7.9, "Mohs Hardness": 1.2, "Crystal Structure": "hcp", "Lattice Parameter (Å) -a-": 3.4567, "Lattice Parameter (Å) -b-": "`", "Lattice Parameter (Å) -c-": 5.525, "Unused": 0, "Density at 20°C": 11.85, "Melting point °C": 303.6, "Boiling point °C": 1457, "Year of discovery": 1861, "Discoverer": "Crookes"},
  "Pb":  {"Element Name": "Lead", "Atomic No.": 82, "Atomic mass (g/mol)": 207.2, "Surface Energy (J/mol2)": 0.5965, "Atomic Radius (Å)": 1.81, "Atomic Volume (cm3/mol)": 18.27, "Bulk Modulus, K (GPa)": 46, "Shear Modulus, G (GPa)": 5.6, "Elastic Modulus (GPa)": 16, "Mohs Hardness": 1.5, "Crystal Structure": "fcc", "Lattice Parameter (Å) -a-": 4.9504, "Lattice Parameter (Å) -b-": "`", "Lattice Parameter (Å) -c-": "`", "Unused": 0, "Density at 20°C": 11.34, "Melting point °C": 327.5, "Boiling point °C": 1740, "Year of discovery": "prehistoric", "Discoverer": "unknown"},
  "Bi":  {"Element Name": "Bismuth", "Atomic No.": 83, "Atomic mass (g/mol)": 208.98037, "Surface Energy (J/mol2)": 0.4895, "Atomic Radius (Å)": 1.63, "Atomic Volume (cm3/mol)": 21.37, "Bulk Modulus, K (GPa)": 31, "Shear Modulus, G (GPa)": 12, "Elastic Modulus (GPa)": 32, "Mohs Hardness": 2.25, "Crystal Structure": "rhomb", "Lattice Parameter (Å) -a-": 4.736, "Lattice Parameter (Å) -b-": "`", "Lattice Parameter (Å) -c-": "alpha=57deg14min", "Unused": 0, "Density at 20°C": 9.80, "Melting point °C": 271.4, "Boiling point °C": 1560, "Year of discovery": 1540, "Discoverer": "Agricola"},
  "Th":  {"Element Name": "Thorium", "Atomic No.": 90, "Atomic mass (g/mol)": 232.0381, "Surface Energy (J/mol2)": 1.5, "Atomic Radius (Å)": 1.65, "Atomic Volume (cm3/mol)": 19.8, "Bulk Modulus, K (GPa)": 54, "Shear Modulus, G (GPa)": 30.8, "Elastic Modulus (GPa)": 78.3, "Mohs Hardness": 3, "Crystal Structure": "fcc", "Lattice Parameter (Å) -a-": 5.0847, "Lattice Parameter (Å) -b-": "`", "Lattice Parameter (Å) -c-": "`", "Unused": 0, "Density at 20°C": 11.72, "Melting point °C": 1750, "Boiling point °C": 4787, "Year of discovery": 1829, "Discoverer": "Berzelius"},
  "U":  {"Element Name": "Uranium", "Atomic No.": 92, "Atomic mass (g/mol)": 238.0289, "Surface Energy (J/mol2)": 1.9195, "Atomic Radius (Å)": 1.75, "Atomic Volume (cm3/mol)": 12.49, "Bulk Modulus, K (GPa)": 100, "Shear Modulus, G (GPa)": 111, "Elastic Modulus (GPa)": 208, "Mohs Hardness": 6, "Crystal Structure": "ortho", "Lattice Parameter (Å) -a-": 2.8538, "Lattice Parameter (Å) -b-": 5.8697, "Lattice Parameter (Å) -c-": 4.955, "Unused": 0, "Density at 20°C": 18.97, "Melting point °C": 1132.4, "Boiling point °C": 3818, "Year of discovery": 1789, "Discoverer": "Klaproth"},
  "Pu":  {"Element Name": "Plutonium", "Atomic No.": 94, "Atomic mass (g/mol)": 244.0642, "Surface Energy (J/mol2)": 2, "Atomic Radius (Å)": 1.75, "Atomic Volume (cm3/mol)": 12.32, "Bulk Modulus, K (GPa)": 54.6, "Shear Modulus, G (GPa)": 43, "Elastic Modulus (GPa)": 96, "Mohs Hardness": "", "Crystal Structure": "mono", "Lattice Parameter (Å) -a-": 6.183, "Lattice Parameter (Å) -b-": 4.822, "Lattice Parameter (Å) -c-": 10.963, "Unused": 0, "Density at 20°C": 19.74, "Melting point °C": 641, "Boiling point °C": 3327, "Year of discovery": 1940, "Discoverer": "Seaborg"}
}
